Repository: Alykhedr/Battery_and_hydrogen_ESS_modeling_using_physcis_based_ML_Modeling

File: BESS/calendar_clean_norm.csv (part 1 of 2)
cond_id,T_degC,T_K,SOC_store,SOC_pct,t_h,Q_Ah,SOH_init,EFC,T_degC_n,SOC_store_n,t_h_n
TP_0C_50SOC,0,273.15,0.5,50,0,3.00315379838508,1,0,-2.33785605878038,0,-1.36347069561629
TP_0C_50SOC,0,273.15,0.5,50,160.33,2.99843337747104,0.998428178764411,0,-2.33785605878038,0,-1.33846046022668
TP_0C_50SOC,0,273.15,0.5,50,276.98,2.99791915984479,0.998256952892954,0,-2.33785605878038,0,-1.32026396575779
TP_0C_50SOC,0,273.15,0.5,50,408.99,2.99558409556572,0.997479415531955,0,-2.33785605878038,0,-1.29967143052556
TP_0C_50SOC,0,273.15,0.5,50,708.11,2.99302360604556,0.996626815334943,0,-2.33785605878038,0,-1.25301103253555
TP_0C_50SOC,0,273.15,0.5,50,1009.1,2.98942405264463,0.99542822423952,0,-2.33785605878038,0,-1.20605892906197
TP_0C_50SOC,0,273.15,0.5,50,1285.6,2.98652927377801,0.994464311279692,0,-2.33785605878038,0,-1.16292707547732
TP_0C_50SOC,0,273.15,0.5,50,1945,2.9840553936869,0.993640550574383,0,-2.33785605878038,0,-1.06006579427039
TP_0C_50SOC,0,273.15,0.5,50,2579.2,2.98162262399036,0.99283047894307,0,-2.33785605878038,0,-0.961135517440793
TP_0C_50SOC,0,273.15,0.5,50,3286.7,2.97945910701932,0.992110063967253,0,-2.33785605878038,0,-0.85077100962474
TP_0C_50SOC,0,273.15,0.5,50,3872.7,2.97723338949598,0.991368937247557,0,-2.33785605878038,0,-0.759359558627981
TP_0C_50SOC,0,273.15,0.5,50,4483,2.9745857897287,0.990487330794799,0,-2.33785605878038,0,-0.664157496267363
TP_0C_50SOC,0,273.15,0.5,50,5118.6,2.97279959692411,0.989892558457282,0,-2.33785605878038,0,-0.565008830305691
TP_0C_50SOC,0,273.15,0.5,50,5753.1,2.97039469081612,0.989091764935057,0,-2.33785605878038,0,-0.466031755804934
TP_0C_50SOC,0,273.15,0.5,50,6388.1,2.96768680521628,0.988190084308079,0,-2.33785605878038,0,-0.366976685185579
TP_0C_50SOC,0,273.15,0.5,50,7026.7,2.96668499794046,0.987856499236159,0,-2.33785605878038,0,-0.26736004251232
TP_0C_50SOC,0,273.15,0.5,50,7663.4,2.96500105659552,0.987295774924988,0,-2.33785605878038,0,-0.168039785089732
TP_0C_50SOC,0,273.15,0.5,50,8300.1,2.96380112341537,0.986896217239733,0,-2.33785605878038,0,-0.0687195276671444
TP_0C_50SOC,0,273.15,0.5,50,9031.6,2.95698458679776,0.984626424523397,0,-2.33785605878038,0,0.0453887938416083
TP_0C_50SOC,0,273.15,0.5,50,9665.8,2.95779563543141,0.984896490157094,0,-2.33785605878038,0,0.144319070671206
TP_0C_50SOC,0,273.15,0.5,50,10302,2.95674529630389,0.984546744790045,0,-2.33785605878038,0,0.243561331975196
TP_0C_50SOC,0,273.15,0.5,50,10939,2.95472741524477,0.983874824137761,0,-2.33785605878038,0,0.342928387068942
TP_0C_50SOC,0,273.15,0.5,50,11575,2.95346787385952,0.983455417916898,0,-2.33785605878038,0,0.442139449925493
TP_0C_50SOC,0,273.15,0.5,50,12211,2.95173609387575,0.982878764138893,0,-2.33785605878038,0,0.541350512782044
TP_0C_50SOC,0,273.15,0.5,50,12844,2.94995873451384,0.982286933190087,0,-2.33785605878038,0,0.640093598927007
TP_0C_50SOC,0,273.15,0.5,50,13481,2.94888420871833,0.981929134067015,0,-2.33785605878038,0,0.739460654020753
TP_0C_50SOC,0,273.15,0.5,50,14119,2.94778239293184,0.981562247833256,0,-2.33785605878038,0,0.838983701351695
TP_0C_50SOC,0,273.15,0.5,50,14695,2.94440109599324,0.980436332490386,0,-2.33785605878038,0,0.928835229976496
TP_0C_50SOC,0,273.15,0.5,50,15148,2.9405286775678,0.979146881904298,0,-2.33785605878038,0,0.999499713426209
TP_0C_50SOC,0,273.15,0.5,50,15811,2.941135586509,0.97934897243377,0,-2.33785605878038,0,1.10292256668705
TP_0C_50SOC,0,273.15,0.5,50,17001,2.93987122769142,0.978927962088492,0,-2.33785605878038,0,1.28855332895009
TP_0C_50SOC,0,273.15,0.5,50,18239,2.93764375519728,0.978186250992864,0,-2.33785605878038,0,1.48167171859853
TP_0C_50SOC,0,273.15,0.5,50,19190,2.93643606940798,0.97778411181839,0,-2.33785605878038,0,1.63002033617177
TP_0C_50SOC,0,273.15,0.5,50,20163,2.92422758951522,0.973718892148547,0,-2.33785605878038,0,1.78180078296332
TP_0C_50SOC,0,273.15,0.5,50,21241,2.920124538008,0.972352644602575,0,-2.33785605878038,0,1.94996041466043
TP_10C_50SOC,10,283.15,0.5,50,0,2.99514302303745,1,0,-1.70195921079212,0,-1.36347069561629
TP_10C_50SOC,10,283.15,0.5,50,160.33,2.98693362811535,0.997259097525909,0,-1.70195921079212,0,-1.33846046022668
TP_10C_50SOC,10,283.15,0.5,50,276.98,2.98495406852711,0.996598174300202,0,-1.70195921079212,0,-1.32026396575779
TP_10C_50SOC,10,283.15,0.5,50,408.99,2.98298325362221,0.995940170695786,0,-1.70195921079212,0,-1.29967143052556
TP_10C_50SOC,10,283.15,0.5,50,708.11,2.97919454964705,0.994675221427581,0,-1.70195921079212,0,-1.25301103253555
TP_10C_50SOC,10,283.15,0.5,50,1009.1,2.97622507921279,0.993683792834215,0,-1.70195921079212,0,-1.20605892906197
TP_10C_50SOC,10,283.15,0.5,50,1285.6,2.97329339620611,0.99270498047563,0,-1.70195921079212,0,-1.16292707547732
TP_10C_50SOC,10,283.15,0.5,50,1945,2.96934274110786,0.991385959958792,0,-1.70195921079212,0,-1.06006579427039
TP_10C_50SOC,10,283.15,0.5,50,2579.2,2.96521149638089,0.990006645283268,0,-1.70195921079212,0,-0.961135517440793
TP_10C_50SOC,10,283.15,0.5,50,3286.7,2.96279303729644,0.989199184983092,0,-1.70195921079212,0,-0.85077100962474
TP_10C_50SOC,10,283.15,0.5,50,3872.7,2.95961372858907,0.98813769687287,0,-1.70195921079212,0,-0.759359558627981
TP_10C_50SOC,10,283.15,0.5,50,4483,2.95630505321135,0.987033016611436,0,-1.70195921079212,0,-0.664157496267363
TP_10C_50SOC,10,283.15,0.5,50,5118.6,2.95384937812907,0.986213130861944,0,-1.70195921079212,0,-0.565008830305691
TP_10C_50SOC,10,283.15,0.5,50,5753.1,2.95111775940241,0.985301114739291,0,-1.70195921079212,0,-0.466031755804934
TP_10C_50SOC,10,283.15,0.5,50,6388.1,2.94707009146304,0.9839497041695,0,-1.70195921079212,0,-0.366976685185579
TP_10C_50SOC,10,283.15,0.5,50,7026.7,2.94619285930769,0.983656819272651,0,-1.70195921079212,0,-0.26736004251232
TP_10C_50SOC,10,283.15,0.5,50,7663.4,2.9441096486201,0.982961289653008,0,-1.70195921079212,0,-0.168039785089732
TP_10C_50SOC,10,283.15,0.5,50,8300.1,2.943116692683,0.982629767608998,0,-1.70195921079212,0,-0.0687195276671444
TP_10C_50SOC,10,283.15,0.5,50,9031.6,2.93690629528863,0.980556278180746,0,-1.70195921079212,0,0.0453887938416083
TP_10C_50SOC,10,283.15,0.5,50,9665.8,2.93631175475028,0.980357776628808,0,-1.70195921079212,0,0.144319070671206
TP_10C_50SOC,10,283.15,0.5,50,10302,2.93474024842446,0.979833091726039,0,-1.70195921079212,0,0.243561331975196
TP_10C_50SOC,10,283.15,0.5,50,10939,2.93326683130805,0.979341156247474,0,-1.70195921079212,0,0.342928387068942
TP_10C_50SOC,10,283.15,0.5,50,11575,2.93139222176062,0.978715273098318,0,-1.70195921079212,0,0.442139449925493
TP_10C_50SOC,10,283.15,0.5,50,12211,2.92987069908431,0.978207276430177,0,-1.70195921079212,0,0.541350512782044
TP_10C_50SOC,10,283.15,0.5,50,12844,2.92785132351599,0.97753305968901,0,-1.70195921079212,0,0.640093598927007
TP_10C_50SOC,10,283.15,0.5,50,13481,2.92630124080085,0.977015527570104,0,-1.70195921079212,0,0.739460654020753
TP_10C_50SOC,10,283.15,0.5,50,14119,2.92440687958176,0.976383049853842,0,-1.70195921079212,0,0.838983701351695
TP_10C_50SOC,10,283.15,0.5,50,14695,2.92175347081323,0.975497145992783,0,-1.70195921079212,0,0.928835229976496
TP_10C_50SOC,10,283.15,0.5,50,15148,2.91780637447082,0.974179313651539,0,-1.70195921079212,0,0.999499713426209
TP_10C_50SOC,10,283.15,0.5,50,15811,2.91764156717528,0.97412428880155,0,-1.70195921079212,0,1.10292256668705
TP_10C_50SOC,10,283.15,0.5,50,17001,2.91567059126644,0.973466231442125,0,-1.70195921079212,0,1.28855332895009
TP_10C_50SOC,10,283.15,0.5,50,18239,2.91373336272097,0.972819441445597,0,-1.70195921079212,0,1.48167171859853
TP_10C_50SOC,10,283.15,0.5,50,19190,2.91170576879573,0.97214248080978,0,-1.70195921079212,0,1.63002033617177
TP_10C_50SOC,10,283.15,0.5,50,20163,2.90918939187331,0.971302328301848,0,-1.70195921079212,0,1.78180078296332
TP_10C_50SOC,10,283.15,0.5,50,21241,2.90412804555256,0.969612477005325,0,-1.70195921079212,0,1.94996041466043
TP_25C_0SOC,25,298.15,0,0,0,2.99596759106016,1,0,-0.748113938809723,-1.47981814800065,-1.36347069561629
TP_25C_0SOC,25,298.15,0,0,160.33,3.00197966101078,1.00200672062293,0,-0.748113938809723,-1.47981814800065,-1.33846046022668
TP_25C_0SOC,25,298.15,0,0,276.98,2.99888671442787,1.00097435078284,0,-0.748113938809723,-1.47981814800065,-1.32026396575779
TP_25C_0SOC,25,298.15,0,0,408.99,2.99718761448185,1.00040722183555,0,-0.748113938809723,-1.47981814800065,-1.29967143052556
TP_25C_0SOC,25,298.15,0,0,708.11,2.99587702252932,0.999969769856286,0,-0.748113938809723,-1.47981814800065,-1.25301103253555
TP_25C_0SOC,25,298.15,0,0,1009.1,2.99258445219199,0.998870769203824,0,-0.748113938809723,-1.47981814800065,-1.20605892906197
TP_25C_0SOC,25,298.15,0,0,1285.6,2.98975630372229,0.997926784202738,0,-0.748113938809723,-1.47981814800065,-1.16292707547732
TP_25C_0SOC,25,298.15,0,0,1945,2.98634665841445,0.996788706034598,0,-0.748113938809723,-1.47981814800065,-1.06006579427039
TP_25C_0SOC,25,298.15,0,0,2579.2,2.98372051087346,0.995912145303826,0,-0.748113938809723,-1.47981814800065,-0.961135517440793
TP_25C_0SOC,25,298.15,0,0,3286.7,2.9813581772835,0.995123640916459,0,-0.748113938809723,-1.47981814800065,-0.85077100962474
TP_25C_0SOC,25,298.15,0,0,3872.7,2.97884074853484,0.994283368559651,0,-0.748113938809723,-1.47981814800065,-0.759359558627981
TP_25C_0SOC,25,298.15,0,0,4483,2.97628191902321,0.993429277374131,0,-0.748113938809723,-1.47981814800065,-0.664157496267363
TP_25C_0SOC,25,298.15,0,0,5118.6,2.97465948771311,0.992887739036085,0,-0.748113938809723,-1.47981814800065,-0.565008830305691
TP_25C_0SOC,25,298.15,0,0,5753.1,2.97273242259977,0.992244519423467,0,-0.748113938809723,-1.47981814800065,-0.466031755804934
TP_25C_0SOC,25,298.15,0,0,6388.1,2.97420827575053,0.992737132612996,0,-0.748113938809723,-1.47981814800065,-0.366976685185579
TP_25C_0SOC,25,298.15,0,0,7026.7,2.96915371899428,0.991050012641695,0,-0.748113938809723,-1.47981814800065,-0.26736004251232
TP_25C_0SOC,25,298.15,0,0,7663.4,2.96716279236208,0.990385477204749,0,-0.748113938809723,-1.47981814800065,-0.168039785089732
TP_25C_0SOC,25,298.15,0,0,8300.1,2.96591064045195,0.989967531458652,0,-0.748113938809723,-1.47981814800065,-0.0687195276671444
TP_25C_0SOC,25,298.15,0,0,9031.6,2.9607811096136,0.988255386489642,0,-0.748113938809723,-1.47981814800065,0.0453887938416083
TP_25C_0SOC,25,298.15,0,0,9665.8,2.96012435615525,0.98803617401875,0,-0.748113938809723,-1.47981814800065,0.144319070671206
TP_25C_0SOC,25,298.15,0,0,10302,2.95836012928635,0.987447306878075,0,-0.748113938809723,-1.47981814800065,0.243561331975196
TP_25C_0SOC,25,298.15,0,0,10939,2.9571845682343,0.987054925780377,0,-0.748113938809723,-1.47981814800065,0.342928387068942
TP_25C_0SOC,25,298.15,0,0,11575,2.95570116737193,0.986559793300707,0,-0.748113938809723,-1.47981814800065,0.442139449925493
TP_25C_0SOC,25,298.15,0,0,12211,2.95427538176763,0.98608389175606,0,-0.748113938809723,-1.47981814800065,0.541350512782044
TP_25C_0SOC,25,298.15,0,0,12844,2.94909469420461,0.984354671594106,0,-0.748113938809723,-1.47981814800065,0.640093598927007
TP_25C_0SOC,25,298.15,0,0,13481,2.95111811752761,0.98503005384091,0,-0.748113938809723,-1.47981814800065,0.739460654020753
TP_25C_0SOC,25,298.15,0,0,14119,2.94975208570381,0.984574097031538,0,-0.748113938809723,-1.47981814800065,0.838983701351695
TP_25C_0SOC,25,298.15,0,0,14695,2.94801419714693,0.983994021144848,0,-0.748113938809723,-1.47981814800065,0.928835229976496
TP_25C_0SOC,25,298.15,0,0,15148,2.94384772129291,0.982603326577105,0,-0.748113938809723,-1.47981814800065,0.999499713426209
TP_25C_0SOC,25,298.15,0,0,15811,2.94372717594288,0.982563090711274,0,-0.748113938809723,-1.47981814800065,1.10292256668705
TP_25C_0SOC,25,298.15,0,0,17001,2.94228911368106,0.982083091439549,0,-0.748113938809723,-1.47981814800065,1.28855332895009
TP_25C_0SOC,25,298.15,0,0,18239,2.94064573061647,0.981534559783367,0,-0.748113938809723,-1.47981814800065,1.48167171859853
TP_25C_0SOC,25,298.15,0,0,19190,2.93902815468019,0.980994642081618,0,-0.748113938809723,-1.47981814800065,1.63002033617177
TP_25C_0SOC,25,298.15,0,0,20163,2.93753353572979,0.980495765206294,0,-0.748113938809723,-1.47981814800065,1.78180078296332
TP_25C_0SOC,25,298.15,0,0,21241,2.9322348687875,0.978727165653315,0,-0.748113938809723,-1.47981814800065,1.94996041466043
TP_25C_100SOC,25,298.15,1,100,0,2.99555043405747,1,0,-0.748113938809723,1.47981814800065,-1.36347069561629
TP_25C_100SOC,25,298.15,1,100,160.33,2.96357549568905,0.989325855440494,0,-0.748113938809723,1.47981814800065,-1.33846046022668
TP_25C_100SOC,25,298.15,1,100,276.98,2.952967574041,0.985784629251329,0,-0.748113938809723,1.47981814800065,-1.32026396575779
TP_25C_100SOC,25,298.15,1,100,408.99,2.94357205232571,0.982648136669375,0,-0.748113938809723,1.47981814800065,-1.29967143052556
TP_25C_100SOC,25,298.15,1,100,708.11,2.9319100421036,0.978755025710694,0,-0.748113938809723,1.47981814800065,-1.25301103253555
TP_25C_100SOC,25,298.15,1,100,1009.1,2.91518615352019,0.973172115674104,0,-0.748113938809723,1.47981814800065,-1.20605892906197
TP_25C_100SOC,25,298.15,1,100,1285.6,2.90677716969118,0.970364957519327,0,-0.748113938809723,1.47981814800065,-1.16292707547732
TP_25C_100SOC,25,298.15,1,100,1945,2.89470215617201,0.966333974304395,0,-0.748113938809723,1.47981814800065,-1.06006579427039
TP_25C_100SOC,25,298.15,1,100,2579.2,2.87998004377818,0.961419314138287,0,-0.748113938809723,1.47981814800065,-0.961135517440793
TP_25C_100SOC,25,298.15,1,100,3286.7,2.86439043770762,0.956215059890615,0,-0.748113938809723,1.47981814800065,-0.85077100962474
TP_25C_100SOC,25,298.15,1,100,3872.7,2.85170801932865,0.951981307644357,0,-0.748113938809723,1.47981814800065,-0.759359558627981
TP_25C_100SOC,25,298.15,1,100,4483,2.84221363711539,0.948811812614223,0,-0.748113938809723,1.47981814800065,-0.664157496267363
TP_25C_100SOC,25,298.15,1,100,5118.6,2.82998383244879,0.944729155708315,0,-0.748113938809723,1.47981814800065,-0.565008830305691
TP_25C_100SOC,25,298.15,1,100,5753.1,2.81754468296066,0.940576613542206,0,-0.748113938809723,1.47981814800065,-0.466031755804934
TP_25C_100SOC,25,298.15,1,100,6388.1,2.80886617480379,0.93767948049507,0,-0.748113938809723,1.47981814800065,-0.366976685185579
TP_25C_100SOC,25,298.15,1,100,7026.7,2.79855446179197,0.934237137179938,0,-0.748113938809723,1.47981814800065,-0.26736004251232
TP_25C_100SOC,25,298.15,1,100,7663.4,2.78866810784854,0.930936790829221,0,-0.748113938809723,1.47981814800065,-0.168039785089732
TP_25C_100SOC,25,298.15,1,100,8300.1,2.7814245912565,0.928518698811912,0,-0.748113938809723,1.47981814800065,-0.0687195276671444
TP_25C_100SOC,25,298.15,1,100,9031.6,2.76979493787247,0.924636389486785,0,-0.748113938809723,1.47981814800065,0.0453887938416083
TP_25C_100SOC,25,298.15,1,100,9665.8,2.76087888231205,0.921659956354813,0,-0.748113938809723,1.47981814800065,0.144319070671206
TP_25C_100SOC,25,298.15,1,100,10302,2.75351670051921,0.919202250515801,0,-0.748113938809723,1.47981814800065,0.243561331975196
TP_25C_100SOC,25,298.15,1,100,10939,2.74326559795092,0.915780140691929,0,-0.748113938809723,1.47981814800065,0.342928387068942
TP_25C_100SOC,25,298.15,1,100,11575,2.73677113620812,0.913612104504335,0,-0.748113938809723,1.47981814800065,0.442139449925493
TP_25C_100SOC,25,298.15,1,100,12211,2.72915108152826,0.911068313355562,0,-0.748113938809723,1.47981814800065,0.541350512782044
TP_25C_100SOC,25,298.15,1,100,12844,2.72429189980375,0.909446180184554,0,-0.748113938809723,1.47981814800065,0.640093598927007
TP_25C_100SOC,25,298.15,1,100,13481,2.71689957775423,0.906978412669952,0,-0.748113938809723,1.47981814800065,0.739460654020753
TP_25C_100SOC,25,298.15,1,100,14119,2.7109830279297,0.905003299930316,0,-0.748113938809723,1.47981814800065,0.838983701351695
TP_25C_100SOC,25,298.15,1,100,14695,2.70508880710757,0.903035641247251,0,-0.748113938809723,1.47981814800065,0.928835229976496
TP_25C_100SOC,25,298.15,1,100,15148,2.70131335725652,0.901775288622864,0,-0.748113938809723,1.47981814800065,0.999499713426209
TP_25C_100SOC,25,298.15,1,100,15811,2.69508309954679,0.899695451261791,0,-0.748113938809723,1.47981814800065,1.10292256668705
TP_25C_100SOC,25,298.15,1,100,17001,2.68914287214055,0.897712434271423,0,-0.748113938809723,1.47981814800065,1.28855332895009
TP_25C_100SOC,25,298.15,1,100,18239,2.68249757960608,0.895494046472334,0,-0.748113938809723,1.47981814800065,1.48167171859853
TP_25C_100SOC,25,298.15,1,100,19190,2.67743919940535,0.893805415179995,0,-0.748113938809723,1.47981814800065,1.63002033617177
TP_25C_100SOC,25,298.15,1,100,20163,2.67243273404129,0.892134114537836,0,-0.748113938809723,1.47981814800065,1.78180078296332
TP_25C_100SOC,25,298.15,1,100,21241,2.66628330787716,0.890081261047467,0,-0.748113938809723,1.47981814800065,1.94996041466043
TP_25C_50SOC,25,298.15,0.5,50,0,2.99311602073196,1,0,-0.748113938809723,0,-1.36347069561629
TP_25C_50SOC,25,298.15,0.5,50,160.33,2.98576569576823,0.997544256583167,0,-0.748113938809723,0,-1.33846046022668
TP_25C_50SOC,25,298.15,0.5,50,276.98,2.98455331768978,0.997139201092484,0,-0.748113938809723,0,-1.32026396575779
TP_25C_50SOC,25,298.15,0.5,50,408.99,2.98078147099219,0.995879027189613,0,-0.748113938809723,0,-1.29967143052556
TP_25C_50SOC,25,298.15,0.5,50,708.11,2.97453973103945,0.993793662001793,0,-0.748113938809723,0,-1.25301103253555
TP_25C_50SOC,25,298.15,0.5,50,1009.1,2.96376912979603,0.990195204351366,0,-0.748113938809723,0,-1.20605892906197
TP_25C_50SOC,25,298.15,0.5,50,1285.6,2.9587201521966,0.98850834104087,0,-0.748113938809723,0,-1.16292707547732
TP_25C_50SOC,25,298.15,0.5,50,1945,2.95279505260237,0.986528765390214,0,-0.748113938809723,0,-1.06006579427039
TP_25C_50SOC,25,298.15,0.5,50,2579.2,2.94712823679469,0.984635482347248,0,-0.748113938809723,0,-0.961135517440793
TP_25C_50SOC,25,298.15,0.5,50,3286.7,2.94190250252598,0.982889564637239,0,-0.748113938809723,0,-0.85077100962474
TP_25C_50SOC,25,298.15,0.5,50,3872.7,2.93702092742419,0.981258630497707,0,-0.748113938809723,0,-0.759359558627981
TP_25C_50SOC,25,298.15,0.5,50,4483,2.93261861901375,0.979787819349744,0,-0.748113938809723,0,-0.664157496267363
TP_25C_50SOC,25,298.15,0.5,50,5118.6,2.92901314245862,0.978583229707994,0,-0.748113938809723,0,-0.565008830305691
TP_25C_50SOC,25,298.15,0.5,50,5753.1,2.92429617488237,0.977007290939307,0,-0.748113938809723,0,-0.466031755804934
TP_25C_50SOC,25,298.15,0.5,50,6388.1,2.91847475558928,0.975062354875096,0,-0.748113938809723,0,-0.366976685185579
TP_25C_50SOC,25,298.15,0.5,50,7026.7,2.91759865604794,0.974769650036636,0,-0.748113938809723,0,-0.26736004251232
TP_25C_50SOC,25,298.15,0.5,50,7663.4,2.91445668426592,0.973719917329899,0,-0.748113938809723,0,-0.168039785089732
TP_25C_50SOC,25,298.15,0.5,50,8300.1,2.9121334183245,0.972943714227404,0,-0.748113938809723,0,-0.0687195276671444
TP_25C_50SOC,25,298.15,0.5,50,9031.6,2.90513937902036,0.970607005841997,0,-0.748113938809723,0,0.0453887938416083
TP_25C_50SOC,25,298.15,0.5,50,9665.8,2.90264618242107,0.969774028910257,0,-0.748113938809723,0,0.144319070671206
TP_25C_50SOC,25,298.15,0.5,50,10302,2.89980162529789,0.968823662434826,0,-0.748113938809723,0,0.243561331975196
TP_25C_50SOC,25,298.15,0.5,50,10939,2.89470837900982,0.96712200895638,0,-0.748113938809723,0,0.342928387068942
TP_25C_50SOC,25,298.15,0.5,50,11575,2.89196664088605,0.966205994306504,0,-0.748113938809723,0,0.442139449925493
TP_25C_50SOC,25,298.15,0.5,50,12211,2.88960681333003,0.965417575969335,0,-0.748113938809723,0,0.541350512782044
TP_25C_50SOC,25,298.15,0.5,50,12844,2.88676699536235,0.964468792845657,0,-0.748113938809723,0,0.640093598927007
TP_25C_50SOC,25,298.15,0.5,50,13481,2.88399656395725,0.963543191771088,0,-0.748113938809723,0,0.739460654020753
TP_25C_50SOC,25,298.15,0.5,50,14119,2.88107644115878,0.962567578805121,0,-0.748113938809723,0,0.838983701351695
TP_25C_50SOC,25,298.15,0.5,50,14695,2.87848479916891,0.961701711270445,0,-0.748113938809723,0,0.928835229976496
TP_25C_50SOC,25,298.15,0.5,50,15148,2.874207771905,0.96027275655092,0,-0.748113938809723,0,0.999499713426209
TP_25C_50SOC,25,298.15,0.5,50,15811,2.87220409481307,0.959603328076363,0,-0.748113938809723,0,1.10292256668705
TP_25C_50SOC,25,298.15,0.5,50,17001,2.86825504037541,0.958283949071237,0,-0.748113938809723,0,1.28855332895009
TP_25C_50SOC,25,298.15,0.5,50,18239,2.86402930777808,0.956872131898745,0,-0.748113938809723,0,1.48167171859853
TP_25C_50SOC,25,298.15,0.5,50,19190,2.86082298306574,0.955800898879333,0,-0.748113938809723,0,1.63002033617177
TP_25C_50SOC,25,298.15,0.5,50,20163,2.85696189841292,0.954510910577485,0,-0.748113938809723,0,1.78180078296332
TP_25C_50SOC,25,298.15,0.5,50,21241,2.85160038816165,0.952719630114538,0,-0.748113938809723,0,1.94996041466043
TP_40C_0SOC,40,313.15,0,0,0,2.9948,1,0,0.205731333172674,-1.47981814800065,-1.36347069561629
TP_40C_0SOC,40,313.15,0,0,160.33,3.0011,1.00210364632029,0,0.205731333172674,-1.47981814800065,-1.33846046022668
TP_40C_0SOC,40,313.15,0,0,276.98,3.0001,1.00176973420596,0,0.205731333172674,-1.47981814800065,-1.32026396575779
TP_40C_0SOC,40,313.15,0,0,408.99,2.9973,1.00083478028583,0,0.205731333172674,-1.47981814800065,-1.29967143052556
TP_40C_0SOC,40,313.15,0,0,708.11,2.99502206116749,1.00007414891395,0,0.205731333172674,-1.47981814800065,-1.25301103253555
TP_40C_0SOC,40,313.15,0,0,1009.1,2.99091049212937,0.998701246203209,0,0.205731333172674,-1.47981814800065,-1.20605892906197
TP_40C_0SOC,40,313.15,0,0,1285.6,2.98700127632553,0.99739591168877,0,0.205731333172674,-1.47981814800065,-1.16292707547732
TP_40C_0SOC,40,313.15,0,0,1945,2.98289513185394,0.996024820306511,0,0.205731333172674,-1.47981814800065,-1.06006579427039
TP_40C_0SOC,40,313.15,0,0,2579.2,2.97826819307978,0.994479829397549,0,0.205731333172674,-1.47981814800065,-0.961135517440793
TP_40C_0SOC,40,313.15,0,0,3286.7,2.97400102997084,0.993054971941645,0,0.205731333172674,-1.47981814800065,-0.85077100962474
TP_40C_0SOC,40,313.15,0,0,3872.7,2.96987421127762,0.99167697718633,0,0.205731333172674,-1.47981814800065,-0.759359558627981
TP_40C_0SOC,40,313.15,0,0,4483,2.96616523961604,0.990438506616816,0,0.205731333172674,-1.47981814800065,-0.664157496267363
TP_40C_0SOC,40,313.15,0,0,5118.6,2.96279576093274,0.98931339686548,0,0.205731333172674,-1.47981814800065,-0.565008830305691
TP_40C_0SOC,40,313.15,0,0,5753.1,2.95902279454768,0.988053557682543,0,0.205731333172674,-1.47981814800065,-0.466031755804934
TP_40C_0SOC,40,313.15,0,0,6388.1,2.95868926281518,0.987942187396547,0,0.205731333172674,-1.47981814800065,-0.366976685185579
TP_40C_0SOC,40,313.15,0,0,7026.7,2.95266203382302,0.985929622620215,0,0.205731333172674,-1.47981814800065,-0.26736004251232
TP_40C_0SOC,40,313.15,0,0,7663.4,2.94967149683911,0.984931046092931,0,0.205731333172674,-1.47981814800065,-0.168039785089732
TP_40C_0SOC,40,313.15,0,0,8300.1,2.94678478001385,0.983967136374332,0,0.205731333172674,-1.47981814800065,-0.0687195276671444
TP_40C_0SOC,40,313.15,0,0,9031.6,2.93929676500226,0.981466797449666,0,0.205731333172674,-1.47981814800065,0.0453887938416083
TP_40C_0SOC,40,313.15,0,0,9665.8,2.93767028290526,0.980923695373734,0,0.205731333172674,-1.47981814800065,0.144319070671206
TP_40C_0SOC,40,313.15,0,0,10302,2.93584928913963,0.980315643495268,0,0.205731333172674,-1.47981814800065,0.243561331975196
TP_40C_0SOC,40,313.15,0,0,10939,2.93317548636601,0.979422828357824,0,0.205731333172674,-1.47981814800065,0.342928387068942
TP_40C_0SOC,40,313.15,0,0,11575,2.93041926241196,0.978502491789755,0,0.205731333172674,-1.47981814800065,0.442139449925493
TP_40C_0SOC,40,313.15,0,0,12211,2.92802764702082,0.977703902437832,0,0.205731333172674,-1.47981814800065,0.541350512782044
TP_40C_0SOC,40,313.15,0,0,12844,2.92404020773476,0.976372448155055,0,0.205731333172674,-1.47981814800065,0.640093598927007
TP_40C_0SOC,40,313.15,0,0,13481,2.92291858899488,0.975997926070148,0,0.205731333172674,-1.47981814800065,0.739460654020753
TP_40C_0SOC,40,313.15,0,0,14119,2.92006944108881,0.975046561068789,0,0.205731333172674,-1.47981814800065,0.838983701351695
TP_40C_0SOC,40,313.15,0,0,14695,2.91709105994244,0.97405204352292,0,0.205731333172674,-1.47981814800065,0.928835229976496
TP_40C_0SOC,40,313.15,0,0,15148,2.91093018416973,0.97199485246752,0,0.205731333172674,-1.47981814800065,0.999499713426209
TP_40C_0SOC,40,313.15,0,0,15811,2.90966446425874,0.97157221325589,0,0.205731333172674,-1.47981814800065,1.10292256668705
TP_40C_0SOC,40,313.15,0,0,17001,2.9068539654713,0.97063375366345,0,0.205731333172674,-1.47981814800065,1.28855332895009
TP_40C_0SOC,40,313.15,0,0,18239,2.90382736869431,0.969623136334416,0,0.205731333172674,-1.47981814800065,1.48167171859853
TP_40C_0SOC,40,313.15,0,0,19190,2.89960626055988,0.968213657192427,0,0.205731333172674,-1.47981814800065,1.63002033617177
TP_40C_0SOC,40,313.15,0,0,20163,2.89667329249514,0.967234303624663,0,0.205731333172674,-1.47981814800065,1.78180078296332
TP_40C_0SOC,40,313.15,0,0,21241,2.88850751588701,0.964507651892283,0,0.205731333172674,-1.47981814800065,1.94996041466043
TP_40C_100SOC,40,313.15,1,100,0,2.99353745610228,1,0,0.205731333172674,1.47981814800065,-1.36347069561629
TP_40C_100SOC,40,313.15,1,100,160.33,2.95096430652603,0.985778314051336,0,0.205731333172674,1.47981814800065,-1.33846046022668
TP_40C_100SOC,40,313.15,1,100,276.98,2.93561570050631,0.980651067025102,0,0.205731333172674,1.47981814800065,-1.32026396575779
TP_40C_100SOC,40,313.15,1,100,408.99,2.92245169644657,0.976253592714932,0,0.205731333172674,1.47981814800065,-1.29967143052556
TP_40C_100SOC,40,313.15,1,100,708.11,2.90327695258843,0.969848213079861,0,0.205731333172674,1.47981814800065,-1.25301103253555
TP_40C_100SOC,40,313.15,1,100,1009.1,2.8873520139535,0.964528440446829,0,0.205731333172674,1.47981814800065,-1.20605892906197
TP_40C_100SOC,40,313.15,1,100,1285.6,2.87435675384775,0.960187335551262,0,0.205731333172674,1.47981814800065,-1.16292707547732
TP_40C_100SOC,40,313.15,1,100,1945,2.8535091778129,0.953223141402846,0,0.205731333172674,1.47981814800065,-1.06006579427039
TP_40C_100SOC,40,313.15,1,100,2579.2,2.83615242369884,0.947425066593834,0,0.205731333172674,1.47981814800065,-0.961135517440793
TP_40C_100SOC,40,313.15,1,100,3286.7,2.82030632692463,0.942131631316481,0,0.205731333172674,1.47981814800065,-0.85077100962474
TP_40C_100SOC,40,313.15,1,100,3872.7,2.8087481777221,0.9382705975489,0,0.205731333172674,1.47981814800065,-0.759359558627981
TP_40C_100SOC,40,313.15,1,100,4483,2.79732606134809,0.934455005948158,0,0.205731333172674,1.47981814800065,-0.664157496267363
TP_40C_100SOC,40,313.15,1,100,5118.6,2.78626992590091,0.930761671353449,0,0.205731333172674,1.47981814800065,-0.565008830305691
TP_40C_100SOC,40,313.15,1,100,5753.1,2.77547115047887,0.92715430863279,0,0.205731333172674,1.47981814800065,-0.466031755804934
TP_40C_100SOC,40,313.15,1,100,6388.1,2.76585149128599,0.923940833159727,0,0.205731333172674,1.47981814800065,-0.366976685185579
TP_40C_100SOC,40,313.15,1,100,7026.7,2.7563519416635,0.920767480642248,0,0.205731333172674,1.47981814800065,-0.26736004251232
TP_40C_100SOC,40,313.15,1,100,7663.4,2.74786892830153,0.917933705055215,0,0.205731333172674,1.47981814800065,-0.168039785089732
TP_40C_100SOC,40,313.15,1,100,8300.1,2.74042249266808,0.915446201310016,0,0.205731333172674,1.47981814800065,-0.0687195276671444
TP_40C_100SOC,40,313.15,1,100,9031.6,2.73067152347033,0.912188861343257,0,0.205731333172674,1.47981814800065,0.0453887938416083
TP_40C_100SOC,40,313.15,1,100,9665.8,2.72233658020748,0.909404549008745,0,0.205731333172674,1.47981814800065,0.144319070671206
TP_40C_100SOC,40,313.15,1,100,10302,2.71531254863028,0.907058150582067,0,0.205731333172674,1.47981814800065,0.243561331975196
TP_40C_100SOC,40,313.15,1,100,10939,2.70902111807689,0.904956479684125,0,0.205731333172674,1.47981814800065,0.342928387068942
TP_40C_100SOC,40,313.15,1,100,11575,2.70156453545954,0.902465586309081,0,0.205731333172674,1.47981814800065,0.442139449925493
TP_40C_100SOC,40,313.15,1,100,12211,2.69496212510153,0.900260031691901,0,0.205731333172674,1.47981814800065,0.541350512782044
TP_40C_100SOC,40,313.15,1,100,12844,2.68731804834882,0.897706505348969,0,0.205731333172674,1.47981814800065,0.640093598927007
TP_40C_100SOC,40,313.15,1,100,13481,2.68103647244215,0.895608126424775,0,0.205731333172674,1.47981814800065,0.739460654020753
TP_40C_100SOC,40,313.15,1,100,14119,2.67455066247168,0.893441522510316,0,0.205731333172674,1.47981814800065,0.838983701351695
TP_40C_100SOC,40,313.15,1,100,14695,2.66883439703043,0.891531987211335,0,0.205731333172674,1.47981814800065,0.928835229976496
TP_40C_100SOC,40,313.15,1,100,15148,2.66464728798699,0.890133271108784,0,0.205731333172674,1.47981814800065,0.999499713426209
TP_40C_100SOC,40,313.15,1,100,15811,2.65784815047521,0.887861999206734,0,0.205731333172674,1.47981814800065,1.10292256668705
TP_40C_100SOC,40,313.15,1,100,17001,2.61843226819492,0.874695007693084,0,0.205731333172674,1.47981814800065,1.28855332895009
TP_40C_100SOC,40,313.15,1,100,18239,2.60768942034896,0.871106327743862,0,0.205731333172674,1.47981814800065,1.48167171859853
TP_40C_100SOC,40,313.15,1,100,19190,2.60015739436624,0.868590232290516,0,0.205731333172674,1.47981814800065,1.63002033617177
TP_40C_100SOC,40,313.15,1,100,20163,2.59347190483089,0.866356924829565,0,0.205731333172674,1.47981814800065,1.78180078296332
TP_40C_100SOC,40,313.15,1,100,21241,2.5861176330101,0.863900208677309,0,0.205731333172674,1.47981814800065,1.94996041466043
TP_40C_12SOC,40,313.15,0.125,12.5,0,2.99404225310133,1,0,0.205731333172674,-1.10986361100049,-1.36347069561629
TP_40C_12SOC,40,313.15,0.125,12.5,160.33,3.00065842053856,1.00220977757758,0,0.205731333172674,-1.10986361100049,-1.33846046022668
TP_40C_12SOC,40,313.15,0.125,12.5,276.98,2.99823369530128,1.00139992753797,0,0.205731333172674,-1.10986361100049,-1.32026396575779
TP_40C_12SOC,40,313.15,0.125,12.5,408.99,2.99271617642372,0.999557094868572,0,0.205731333172674,-1.10986361100049,-1.29967143052556
TP_40C_12SOC,40,313.15,0.125,12.5,708.11,2.98544013760405,0.997126922478008,0,0.205731333172674,-1.10986361100049,-1.25301103253555
TP_40C_12SOC,40,313.15,0.125,12.5,1009.1,2.97978864751051,0.995239343874972,0,0.205731333172674,-1.10986361100049,-1.20605892906197
TP_40C_12SOC,40,313.15,0.125,12.5,1285.6,2.97389863273872,0.99327209883503,0,0.205731333172674,-1.10986361100049,-1.16292707547732
TP_40C_12SOC,40,313.15,0.125,12.5,1945,2.96540058932612,0.990433781037812,0,0.205731333172674,-1.10986361100049,-1.06006579427039
TP_40C_12SOC,40,313.15,0.125,12.5,2579.2,2.95745541845676,0.98778012080268,0,0.205731333172674,-1.10986361100049,-0.961135517440793
TP_40C_12SOC,40,313.15,0.125,12.5,3286.7,2.94958876741385,0.985152685924378,0,0.205731333172674,-1.10986361100049,-0.85077100962474
TP_40C_12SOC,40,313.15,0.125,12.5,3872.7,2.94295478130857,0.982936956971852,0,0.205731333172674,-1.10986361100049,-0.759359558627981
TP_40C_12SOC,40,313.15,0.125,12.5,4483,2.93677553882467,0.980873110852948,0,0.205731333172674,-1.10986361100049,-0.664157496267363
TP_40C_12SOC,40,313.15,0.125,12.5,5118.6,2.93062461836519,0.97881872419454,0,0.205731333172674,-1.10986361100049,-0.565008830305691
TP_40C_12SOC,40,313.15,0.125,12.5,5753.1,2.9244433250141,0.976754193092921,0,0.205731333172674,-1.10986361100049,-0.466031755804934
TP_40C_12SOC,40,313.15,0.125,12.5,6388.1,2.9175581661245,0.974454573278782,0,0.205731333172674,-1.10986361100049,-0.366976685185579
TP_40C_12SOC,40,313.15,0.125,12.5,7026.7,2.91271432604751,0.972836747053393,0,0.205731333172674,-1.10986361100049,-0.26736004251232
TP_40C_12SOC,40,313.15,0.125,12.5,7663.4,2.90711411757997,0.970966296340235,0,0.205731333172674,-1.10986361100049,-0.168039785089732
TP_40C_12SOC,40,313.15,0.125,12.5,8300.1,2.90194525279269,0.969239912959397,0,0.205731333172674,-1.10986361100049,-0.0687195276671444
TP_40C_12SOC,40,313.15,0.125,12.5,9031.6,2.89194863143169,0.96590107518894,0,0.205731333172674,-1.10986361100049,0.0453887938416083
TP_40C_12SOC,40,313.15,0.125,12.5,9665.8,2.88847994468534,0.964742545531331,0,0.205731333172674,-1.10986361100049,0.144319070671206
TP_40C_12SOC,40,313.15,0.125,12.5,10302,2.88372178742421,0.963153337077041,0,0.205731333172674,-1.10986361100049,0.243561331975196
TP_40C_12SOC,40,313.15,0.125,12.5,10939,2.87869786776903,0.961475364880765,0,0.205731333172674,-1.10986361100049,0.342928387068942
TP_40C_12SOC,40,313.15,0.125,12.5,11575,2.87325162667446,0.959656338750146,0,0.205731333172674,-1.10986361100049,0.442139449925493
TP_40C_12SOC,40,313.15,0.125,12.5,12211,2.86839777861528,0.958035169892508,0,0.205731333172674,-1.10986361100049,0.541350512782044
TP_40C_12SOC,40,313.15,0.125,12.5,12844,2.86307937229944,0.956258840146216,0,0.205731333172674,-1.10986361100049,0.640093598927007
TP_40C_12SOC,40,313.15,0.125,12.5,13481,2.85919900325859,0.954962809992723,0,0.205731333172674,-1.10986361100049,0.739460654020753
TP_40C_12SOC,40,313.15,0.125,12.5,14119,2.85396060159898,0.953213201531392,0,0.205731333172674,-1.10986361100049,0.838983701351695
TP_40C_12SOC,40,313.15,0.125,12.5,14695,2.84883424129114,0.951501014503126,0,0.205731333172674,-1.10986361100049,0.928835229976496
TP_40C_12SOC,40,313.15,0.125,12.5,15148,2.84155350480795,0.949069273108812,0,0.205731333172674,-1.10986361100049,0.999499713426209
TP_40C_12SOC,40,313.15,0.125,12.5,15811,2.83811269792865,0.947920055232633,0,0.205731333172674,-1.10986361100049,1.10292256668705
TP_40C_12SOC,40,313.15,0.125,12.5,17001,2.83054103281938,0.945391144659836,0,0.205731333172674,-1.10986361100049,1.28855332895009
TP_40C_12SOC,40,313.15,0.125,12.5,18239,2.82222944950146,0.942615103904462,0,0.205731333172674,-1.10986361100049,1.48167171859853
TP_40C_12SOC,40,313.15,0.125,12.5,19190,2.81560217698587,0.940401617268218,0,0.205731333172674,-1.10986361100049,1.63002033617177
TP_40C_12SOC,40,313.15,0.125,12.5,20163,2.80903370903091,0.938207771156609,0,0.205731333172674,-1.10986361100049,1.78180078296332
TP_40C_12SOC,40,313.15,0.125,12.5,21241,2.79920026653544,0.934923434576093,0,0.205731333172674,-1.10986361100049,1.94996041466043
TP_40C_25SOC,40,313.15,0.25,25,0,2.99911279136341,1,0,0.205731333172674,-0.739909074000325,-1.36347069561629
TP_40C_25SOC,40,313.15,0.25,25,160.33,2.99060839208556,0.997164361639769,0,0.205731333172674,-0.739909074000325,-1.33846046022668
TP_40C_25SOC,40,313.15,0.25,25,276.98,2.98641627269096,0.995766575132148,0,0.205731333172674,-0.739909074000325,-1.32026396575779
TP_40C_25SOC,40,313.15,0.25,25,408.99,2.98063243873549,0.993838060148609,0,0.205731333172674,-0.739909074000325,-1.29967143052556
TP_40C_25SOC,40,313.15,0.25,25,708.11,2.97019289844463,0.990357183963851,0,0.205731333172674,-0.739909074000325,-1.25301103253555
TP_40C_25SOC,40,313.15,0.25,25,1009.1,2.96273916569936,0.987871871385166,0,0.205731333172674,-0.739909074000325,-1.20605892906197
TP_40C_25SOC,40,313.15,0.25,25,1285.6,2.95664488151565,0.985839842379368,0,0.205731333172674,-0.739909074000325,-1.16292707547732
TP_40C_25SOC,40,313.15,0.25,25,1945,2.94506104690745,0.981977421919038,0,0.205731333172674,-0.739909074000325,-1.06006579427039
TP_40C_25SOC,40,313.15,0.25,25,2579.2,2.93518199360573,0.978683429999104,0,0.205731333172674,-0.739909074000325,-0.961135517440793
TP_40C_25SOC,40,313.15,0.25,25,3286.7,2.92582391474432,0.975563147598136,0,0.205731333172674,-0.739909074000325,-0.85077100962474
TP_40C_25SOC,40,313.15,0.25,25,3872.7,2.91818687239569,0.973016713742556,0,0.205731333172674,-0.739909074000325,-0.759359558627981
TP_40C_25SOC,40,313.15,0.25,25,4483,2.91025590322585,0.9703722752964,0,0.205731333172674,-0.739909074000325,-0.664157496267363
TP_40C_25SOC,40,313.15,0.25,25,5118.6,2.90328345177606,0.968047437274346,0,0.205731333172674,-0.739909074000325,-0.565008830305691
TP_40C_25SOC,40,313.15,0.25,25,5753.1,2.89599857878134,0.965618427930083,0,0.205731333172674,-0.739909074000325,-0.466031755804934
TP_40C_25SOC,40,313.15,0.25,25,6388.1,2.88806829293145,0.962974217324625,0,0.205731333172674,-0.739909074000325,-0.366976685185579
TP_40C_25SOC,40,313.15,0.25,25,7026.7,2.88192250118991,0.960925014053831,0,0.205731333172674,-0.739909074000325,-0.26736004251232
TP_40C_25SOC,40,313.15,0.25,25,7663.4,2.87692671312928,0.959259258742789,0,0.205731333172674,-0.739909074000325,-0.168039785089732
TP_40C_25SOC,40,313.15,0.25,25,8300.1,2.87079447489836,0.957214574645352,0,0.205731333172674,-0.739909074000325,-0.0687195276671444
TP_40C_25SOC,40,313.15,0.25,25,9031.6,2.85962669322762,0.953490879523614,0,0.205731333172674,-0.739909074000325,0.0453887938416083
TP_40C_25SOC,40,313.15,0.25,25,9665.8,2.8553396418788,0.952061439670213,0,0.205731333172674,-0.739909074000325,0.144319070671206
TP_40C_25SOC,40,313.15,0.25,25,10302,2.85035728750016,0.950400163577834,0,0.205731333172674,-0.739909074000325,0.243561331975196
TP_40C_25SOC,40,313.15,0.25,25,10939,2.84488255150425,0.948574711726982,0,0.205731333172674,-0.739909074000325,0.342928387068942
TP_40C_25SOC,40,313.15,0.25,25,11575,2.83877939442901,0.946539724215737,0,0.205731333172674,-0.739909074000325,0.442139449925493
TP_40C_25SOC,40,313.15,0.25,25,12211,2.83308175738204,0.944639950034726,0,0.205731333172674,-0.739909074000325,0.541350512782044
TP_40C_25SOC,40,313.15,0.25,25,12844,2.82856550858766,0.943134088432127,0,0.205731333172674,-0.739909074000325,0.640093598927007
TP_40C_25SOC,40,313.15,0.25,25,13481,2.82234770873289,0.941060875356354,0,0.205731333172674,-0.739909074000325,0.739460654020753
TP_40C_25SOC,40,313.15,0.25,25,14119,2.81718081943637,0.939338069428081,0,0.205731333172674,-0.739909074000325,0.838983701351695
TP_40C_25SOC,40,313.15,0.25,25,14695,2.81216044323106,0.937664115644227,0,0.205731333172674,-0.739909074000325,0.928835229976496
TP_40C_25SOC,40,313.15,0.25,25,15148,2.80504648659831,0.935292095274324,0,0.205731333172674,-0.739909074000325,0.999499713426209
TP_40C_25SOC,40,313.15,0.25,25,15811,2.80154470550731,0.93412448960738,0,0.205731333172674,-0.739909074000325,1.10292256668705
TP_40C_25SOC,40,313.15,0.25,25,17001,2.79338873826649,0.931405029617643,0,0.205731333172674,-0.739909074000325,1.28855332895009
TP_40C_25SOC,40,313.15,0.25,25,18239,2.78496498062024,0.928596279753181,0,0.205731333172674,-0.739909074000325,1.48167171859853
TP_40C_25SOC,40,313.15,0.25,25,19190,2.77779506503256,0.926205600880306,0,0.205731333172674,-0.739909074000325,1.63002033617177
TP_40C_25SOC,40,313.15,0.25,25,20163,2.7713572351126,0.924059022752768,0,0.205731333172674,-0.739909074000325,1.78180078296332
TP_40C_25SOC,40,313.15,0.25,25,21241,2.76084177847413,0.920552833632855,0,0.205731333172674,-0.739909074000325,1.94996041466043
TP_40C_38SOC,40,313.15,0.375,37.5,0,2.99268902370095,1,0,0.205731333172674,-0.369954537000163,-1.36347069561629
TP_40C_38SOC,40,313.15,0.375,37.5,160.33,2.97989014715114,0.995723285497274,0,0.205731333172674,-0.369954537000163,-1.33846046022668
TP_40C_38SOC,40,313.15,0.375,37.5,276.98,2.97113392299188,0.992797413784606,0,0.205731333172674,-0.369954537000163,-1.32026396575779
TP_40C_38SOC,40,313.15,0.375,37.5,408.99,2.96345211573732,0.990230555954165,0,0.205731333172674,-0.369954537000163,-1.29967143052556
TP_40C_38SOC,40,313.15,0.375,37.5,708.11,2.95190500360384,0.986372115587648,0,0.205731333172674,-0.369954537000163,-1.25301103253555
TP_40C_38SOC,40,313.15,0.375,37.5,1009.1,2.9419920624143,0.983059729599317,0,0.205731333172674,-0.369954537000163,-1.20605892906197
TP_40C_38SOC,40,313.15,0.375,37.5,1285.6,2.93359980334139,0.980255475964393,0,0.205731333172674,-0.369954537000163,-1.16292707547732
TP_40C_38SOC,40,313.15,0.375,37.5,1945,2.91968527853025,0.975605970218577,0,0.205731333172674,-0.369954537000163,-1.06006579427039
TP_40C_38SOC,40,313.15,0.375,37.5,2579.2,2.90786917299756,0.971657646340248,0,0.205731333172674,-0.369954537000163,-0.961135517440793
TP_40C_38SOC,40,313.15,0.375,37.5,3286.7,2.89647227871794,0.967849400916363,0,0.205731333172674,-0.369954537000163,-0.85077100962474
TP_40C_38SOC,40,313.15,0.375,37.5,3872.7,2.88700738096908,0.964686727590167,0,0.205731333172674,-0.369954537000163,-0.759359558627981
TP_40C_38SOC,40,313.15,0.375,37.5,4483,2.87825956198802,0.961763664448029,0,0.205731333172674,-0.369954537000163,-0.664157496267363
TP_40C_38SOC,40,313.15,0.375,37.5,5118.6,2.86973722164979,0.958915944464183,0,0.205731333172674,-0.369954537000163,-0.565008830305691
